Repository: juhu-tha/babo

# BaustoffBoard 🏗️🔬

> **Interaktives Portal für Baustoffkunde, Werkstoffprüfung, Tragwerkslehre, Bauphysik und kreislaufgerechten Rückbau.**

Das **BaustoffBoard** ist eine webbasierte, modulare Lehr-, Lern- und Arbeitsplattform für das Bauingenieurwesen und die Architektur. Sie schlägt die Brücke zwischen fundierter akademischer Theorie (Hochschule Augsburg), aktuellen normativen Regelwerken und der direkten ingenieurpraktischen Anwendung auf der Baustelle, im Prüflabor sowie in der Schadensgutachten-Praxis.

---

## 🚀 Kernmerkmale & Systemarchitektur

* **Umfassender Modulbestand:** Über 200 spezialisierte Fachmodule, strukturiert in thematische Haupt-Reiter und einen vierstufigen Lehrpfad (*Grundlagen $\rightarrow$ Labor $\rightarrow$ Bemessung $\rightarrow$ Test*).
* **Interaktive Berechnungs-Tools:** Integrierte Rechner für u. a. U-Werte, Glaser-Nachweise, Hydratationswärme, statistische Festigkeitsauswertung nach DIN EN 206 und Fick’sche Chloriddiffusion.
* **Normenkonformität & Aktualität:** Fundierte Abdeckung des aktuellen Regelwerks (Stand 2023–2026+: z. B. DIN 1045-1000, TR Instandhaltung, ErsatzbaustoffV, DIN EN 1504, Eurocodes 2 & 5).
* **Zirkuläre Nachhaltigkeit & Innovationen:** Tiefe Integration von Ökobilanzierung (LCA nach EN 15804+A2), Digitalen Produktpässen (DPP), EPDs und Zukunftswerkstoffen (Carbonbeton, Geopolymere/AAM, TRL 1–9).
* **Moderne Web-Architektur:** Bereitgestellt als performante Single-Page-Application via Google Cloud Run mit optimiertem statischem HTML-Fallback für Suchmaschinen und Dokumenten-Parser.

---

## 📂 Struktur der Fachbereiche (Übersicht)

Das Portal gliedert sich in folgende zentrale Themencluster:

1. **Grundlagen & Werkstoffmechanik:** Physikalische Einheiten, Materialkennwerte, E-Modul, Spannungs-Dehnungs-Linien.
2. **Baustoff-Enzyklopädie:** Von klassischen mineralischen Bindemitteln und Mauerwerk bis hin zu Holz, Kunststoffen, Asphalt und nachwachsenden Rohstoffen.
3. **Betontechnologie & Stahlbetonbau:** Transportbeton, Konsistenzprüfung, Ausbreitmaß, Bemessung nach Eurocode 2 und Rissbreitenberechnung.
4. **Ingenieurholzbau & Innenausbau:** Bemessung nach Eurocode 5 (BSH, KVH, CLT), Trockenbau (DIN 18181) und Estrichsysteme.
5. **Bauphysik & Nachhaltigkeit:** U-Wert-Berechnung, Tauwasser- und Feuchtigkeitsnachweis (Glaser), graue Energie, LCA und Kreislaufwirtschaft.
6. **Bauen im Bestand & Schadensforensik:** Zustandserfassung (VDI 6200), Feuchtemessung, WTA-Merkblätter, Erkennung von Gefahrstoffen (Asbest, PAK, PCB, KMF, Schimmel).
7. **Instandhaltung & Bautenschutz:** Europäische Prinzipien (DIN EN 1504-9) und nationale Richtlinien (DIBt TR Instandhaltung), Oberflächenschutzsysteme (OS), KKS, Holz- und Korrosionsschutz (DIN EN ISO 12944).
8. **Recht, Innovationen & Praxiswissen:** Bauproduktenrecht (AVCP, abZ/aBG, TRL-Reifegradmodell), Baustellen-Checklisten für Sachkundige Planer (SKP) und Bautagebuch-Praxis.

---

## 🛠️ Technische Details & Bibliotheken

* **Frontend:** Modulare React-/TypeScript-/Vite-Architektur mit dynamischem Rendering und Tailwind CSS.
* **Formelsatz:** Saubere Darstellung mathematischer und physikalischer Gleichungen mittels **KaTeX**.
* **Zahlenformatierung:** Konsequenter Einsatz deutscher Formatierungsstandards (`formatDeZahl` für Komma-Dezimaltrennzeichen und Tausenderpunkte).
* **Hosting:** Cloud-Infrastruktur über Google Cloud Run.

### Entwicklung & Qualitätssicherung

* **Struktur:** zentrale Modul-Registry (`src/registry/`), Routing (`src/routing/ModulInhalt.tsx`), Rechenkerne (`src/calc/`), Daten (`src/data/`), Fachmodule (`src/modules/`). Details: [`docs/architektur.md`](docs/architektur.md).
* **QA:** `npx tsc --noEmit`, `npm test`, `npm run check:formeln`, `npm run check:zahlen`, `npm run check:quellen`, `npm run build`, `node scripts/qa/check-bundle.mjs` (Bundle-Budget), `node scripts/qa/check-verwaist.mjs` (verwaiste Dateien) – alle in `.github/workflows/qa.yml`.
* **Workflow:** GitHub ist die einzige Quelle; Google AI Studio wird nur zum Pull von `main` und zum Veröffentlichen genutzt. Abhängigkeits-Updates über Renovate (`renovate.json`). Betriebs-Check: `GET /api/health`.

---

## 👥 Urheberrecht & Kontext

* **Institution:** Technische Hochschule Augsburg (THA)
* **Fachgebiet:** Prof. Dr.-Ing. Jürgen Huber (Professur für Baustoffkunde, Bauwerkserhaltung, Nachhaltiges Bauen und Materialzyklen)
* **Zielgruppe:** Studierende des Bauingenieurwesens und der Architektur, Bauleiter, Tragwerksplaner sowie beratende und prüfende Ingenieure und Sachverständige.

---

## 📄 Lizenz

Dieses Projekt und die zugehörigen Inhalte sind urheberrechtlich geschützt. Alle Rechte vorbehalten © 2026 Technische Hochschule Augsburg / Prof. Dr.-Ing. Jürgen Huber.

File: content/holzwerkstoffe/Holzwerkstoffe.json
{
  "texte": {
    "holzwerkstoffeEntstehenDurchDas": "Holzwerkstoffe entstehen durch das Zerkleinern von Holz (in Bretter, Furniere, Späne oder Fasern) und das anschließende Zusammenfügen (meist durch Verleimen oder Pressen). Dadurch werden die natürlichen Schwachstellen von Vollholz (wie Äste oder Risse) minimiert und die richtungsabhängigen Eigenschaften (Anisotropie) homogenisiert.",
    "artenEigenschaften": " Arten & Eigenschaften",
    "umweltNachhaltigkeit": " Umwelt & Nachhaltigkeit",
    "brettschichtholzBshLeimholz": "Brettschichtholz (BSH / Leimholz)",
    "bestehtAusFaserparallelMiteinander": "Besteht aus faserparallel miteinander verleimten (in der Regel mindestens drei) getrockneten Brettern oder Brettlamellen.",
    "eigenschaftenSehrHoheTragfähigkeit": "**Eigenschaften:** Sehr hohe Tragfähigkeit, formstabil, große Querschnitte und Längen möglich.",
    "verwendungWeitgespannteTrägerStützen": "**Verwendung:** Weitgespannte Träger, Stützen, Ingenieurholzbau.",
    "brettsperrholzBspClt": "Brettsperrholz (BSP / CLT)",
    "bestehtAusKreuzweiseMeist": "Besteht aus kreuzweise (meist im 90°-Winkel) verleimten Brettlagen (Cross Laminated Timber).",
    "eigenschaftenHoheFormstabilitätLastabtra": "**Eigenschaften:** Hohe Formstabilität, Lastabtragung in zwei Richtungen möglich, plattenförmig.",
    "verwendungMassivholzwändeDeckenDacheleme": "**Verwendung:** Massivholzwände, Decken, Dachelemente im modernen Holzbau.",
    "furniersperrholzFu": "Furniersperrholz (FU)",
    "bestehtAusMehrerenKreuzweise": "Besteht aus mehreren kreuzweise verleimten Furnierlagen (Schälfurniere).",
    "eigenschaftenHoheFestigkeitBei": "**Eigenschaften:** Hohe Festigkeit bei geringer Dicke, stark reduzierte Quell- und Schwindmaße in Plattenebene.",
    "verwendungBeplankungenMöbelbauFahrzeugba": "**Verwendung:** Beplankungen, Möbelbau, Fahrzeugbau.",
    "furnierschichtholzFshLvl": "Furnierschichtholz (FSH / LVL)",
    "bestehtAusFaserparallelVerleimten": "Besteht aus faserparallel verleimten Furnieren (Laminated Veneer Lumber).",
    "eigenschaftenExtremHoheZug": "**Eigenschaften:** Extrem hohe Zug- und Biegefestigkeit in Faserrichtung.",
    "verwendungHochbelasteteTrägerSchlanke": "**Verwendung:** Hochbelastete Träger, schlanke Bauteile.",
    "osbPlattenOrientedStrand": "OSB-Platten (Oriented Strand Board)",
    "plattenAusLangenSchlanken": "Platten aus langen, schlanken, ausgerichteten Spänen (Strands). In den Deckschichten längs, in der Mittelschicht quer ausgerichtet.",
    "eigenschaftenHoheBiegefestigkeitMarkante": "**Eigenschaften:** Hohe Biegefestigkeit, markante Optik, oft feuchtebeständig verleimt (OSB/3, OSB/4).",
    "verwendungAussteifendeBeplankungIm": "**Verwendung:** Aussteifende Beplankung im Holzrahmenbau, Fußböden, Verpackungen.",
    "flachpressplattenSpanplatten": "Flachpressplatten (Spanplatten)",
    "plattenAusKleinenHolzspänen": "Platten aus kleinen Holzspänen, die mit Bindemitteln unter Druck und Wärme gepresst werden.",
    "eigenschaftenGünstigIsotropeEigenschafte": "**Eigenschaften:** Günstig, isotrope Eigenschaften in der Plattenebene, geringere Festigkeit als OSB oder Sperrholz.",
    "verwendungMöbelbauUndInnenausbau": "**Verwendung:** Möbelbau und Innenausbau (P2, P3); als P4–P7 nach DIN EN 312 auch tragend, z. B. Verlegeplatten und Beplankungen.",
    "mdfMitteldichteFaserplatte": "MDF (Mitteldichte Faserplatte)",
    "hergestelltAusFeinenHolzfasern": "Hergestellt aus feinen Holzfasern, die im Trockenverfahren mit Bindemitteln gepresst werden.",
    "eigenschaftenSehrHomogeneStruktur": "**Eigenschaften:** Sehr homogene Struktur, glatte Oberfläche, gut profilierbar.",
    "verwendungMöbelbauProfilierteFronten": "**Verwendung:** Möbelbau, profilierte Fronten, Innenausbau.",
    "holzfaserdämmplattenHfd": "Holzfaserdämmplatten (HFD)",
    "porösePlattenAusHolzfasern": "Poröse Platten aus Holzfasern (Nass- oder Trockenverfahren).",
    "eigenschaftenGuteWärmedämmungHervorragen": "**Eigenschaften:** Gute Wärmedämmung, hervorragender sommerlicher Hitzeschutz (hohe Wärmespeicherkapazität).",
    "verwendungAufsparrendämmungWdvsIm": "**Verwendung:** Aufsparrendämmung, WDVS im Holzbau, Trittschalldämmung.",
    "dieHerstellungsverfahrenBestimmenMaßgebl": "Die Herstellungsverfahren bestimmen maßgeblich die Struktur und Leistung der Endprodukte.",
    "verleimungKlebeprozess": "Verleimung (Klebeprozess)",
    "fürBaurelevanteAnwendungenWerden": "Für baurelevante Anwendungen werden feuchtebeständige Leime (z. B. Phenol-Resorcin-Formaldehydharz [PRF], Melamin-Urea-Formaldehydharz [MUF] oder Polyurethan [PUR]) verwendet. PUR-Klebstoffe sind formaldehydfrei und setzen sich zunehmend durch.",
    "derStammWirdErhitzt": "Der Stamm wird erhitzt, um ihn geschmeidiger zu machen. Anschließend wird er meist geschält (Schälfurnier, für Sperrholz) oder gemessert (Messerfurnier, oft für dekorative Zwecke).",
    "hackschnitzelWerdenUnterHohem": "Hackschnitzel werden unter hohem Druck und Dampf in Refinern (Mahlwerken) in Fasern zerrissen (Defibratorverfahren). Anschließend erfolgt die Leimzugabe (Blow-Line).",
    "ressourceneinsatzUndUmwelt": "Ressourceneinsatz und Umwelt",
    "holzwerkstoffeErmöglichenEineDeutlich": "Holzwerkstoffe ermöglichen eine deutlich höhere Ausbeute des Baumstamms im Vergleich zu Vollholz. Späne und Fasern stammen oft aus Durchforstungsholz oder Reststoffen der Sägeindustrie.",
    "emissionenVocsUndFormaldehyd": "Emissionen (VOCs und Formaldehyd)",
    "einKritischerFaktorSind": "Ein kritischer Faktor sind Formaldehydemissionen aus Klebstoffen. Die frühere Klasse E1 (EN 717-1) reicht heute nicht mehr: In Deutschland gilt seit 2020 die ChemVerbotsV mit Prüfung nach DIN EN 16516 (umgangssprachlich E05), seit 06.08.2026 EU-weit REACH Anhang XVII Eintrag 77 mit 0,062 mg/m³. Noch strengere Anforderungen stellen Umweltzeichen wie der Blaue Engel.",
    "idealerweiseVollholzBrettschichtholzOsb": "Idealerweise: Vollholz → Brettschichtholz → OSB/Spanplatten → Holzfaserplatten → Thermische Verwertung (Energiegewinnung am Ende des Lebenszyklus).",
    "kompliziertDurchBindemittelanteileNach": "Kompliziert durch Bindemittelanteile. Nach der Abfallhierarchie des KrWG (§ 6) steht das Recycling (z. B. Spanplattenherstellung aus Altholz A I/A II) vor der energetischen Verwertung; die geltende AltholzV stellt stoffliche und energetische Verwertung dagegen noch gleichrangig nebeneinander (Novelle mit Vorrang des Recyclings angekündigt). Belastete Holzwerkstoffe (A III/A IV) werden überwiegend energetisch in zugelassenen Anlagen verwertet."
  },
  "werte": {
    "anwendungsbeispielKriechverformungEinerO": "Anwendungsbeispiel: Kriechverformung einer OSB-Platte im Vergleich zu Vollholz",
    "dinEn19951": "DIN EN 1995-1-1, 2.2.3 und Tab. 3.2",
    "fürHolzwerkstoffplattenUnterDauerlast": "Für Holzwerkstoffplatten unter Dauerlast ist die Endverformung oft maßgebend – Plattendicke und Stützweite daher nicht nur nach der Tragfähigkeit wählen.",
    "orientedStrandBoardOsb": "Oriented Strand Board (OSB)",
    "reiterBereiche": "Bereiche des Moduls Holzwerkstoffe"
  },
  "daten": {
    "Holzwerkstoffe.schritte": [
      {
        "titel": "1. Gegeben",
        "formel": "w_{inst,G} = 4{,}0\\,\\text{mm}\\;(\\text{ständige Last}),\\; \\text{NKL 1}",
        "erklaerung": "Elastische Anfangsdurchbiegung aus Eigengewicht und Aufbau."
      },
      {
        "titel": "2. OSB/3",
        "formel": "k_{def} = 1{,}5 \\Rightarrow w_{fin} = 4{,}0 \\cdot 2{,}5 = 10{,}0\\,\\text{mm}",
        "erklaerung": "Holzwerkstoffe mit kleinteiliger Struktur kriechen deutlich stärker."
      },
      {
        "titel": "3. Vollholz zum Vergleich",
        "formel": "k_{def} = 0{,}6 \\Rightarrow w_{fin} = 4{,}0 \\cdot 1{,}6 = 6{,}4\\,\\text{mm}",
        "erklaerung": "Bei gleicher Anfangsdurchbiegung."
      },
      {
        "titel": "4. NKL 2",
        "formel": "\\text{OSB/3: } k_{def} = 2{,}25 \\Rightarrow w_{fin} = 13{,}0\\,\\text{mm}",
        "erklaerung": "Höhere Holzfeuchte verstärkt das Kriechen."
      }
    ],
    "Holzwerkstoffe.wikipedia.3": {
      "title": "dataholz.eu - Online-Katalog für Holz- und Holzwerkstoffe, Baustoff- und Bauteildaten",
      "url": "https://www.dataholz.eu/"
    },
    "Holzwerkstoffe.literatur": [
      "Dunky, M.; Niemz, P. (2002): Holzwerkstoffe und Leime (Springer-Verlag)",
      "Niemz, P.; Sonderegger, W. (2021): Holzphysik - Physik des Holzes und der Holzwerkstoffe (Hanser)",
      "Neroth, G.; Vollenschaar, D. (Hrsg.): Wendehorst Baustoffkunde. 27. Aufl., Wiesbaden: Vieweg+Teubner 2011"
    ],
    "Holzwerkstoffe.regelwerke": [
      {
        "title": "DIN EN 13986:2015-06 (Holzwerkstoffe zur Verwendung im Bauwesen - Eigenschaften, Bewertung der Konformität und Kennzeichnung)"
      },
      {
        "title": "DIN EN 300:2006-09 (Platten aus langen, flachen, ausgerichteten Spänen (OSB) - Definitionen, Klassifizierung und Anforderungen)"
      },
      {
        "title": "DIN EN 312:2010-12 (Spanplatten - Anforderungen)"
      },
      {
        "title": "DIN EN 636:2015-05 (Sperrholz - Anforderungen)"
      },
      {
        "title": "DIN EN 16351:2025-07 (Holzbauwerke - Brettsperrholz (CLT) - Anforderungen)"
      }
    ],
    "Holzwerkstoffe.formeln": [
      {
        "formel": "f_{m,d} = k_{\\text{mod}} \\cdot \\frac{f_{m,k}}{\\gamma_M}",
        "erklaerung": "Bemessungsbiegefestigkeit von Holzwerkstoffplatten nach EC 5: \\gamma_M = 1{,}3 nach DIN EN 1995-1-1/NA (Empfehlungswert Tab. 2.3: 1{,}2 für OSB/Sperrholz, 1{,}3 für Span- und Faserplatten), k_{mod} abhängig von Nutzungsklasse und Lasteinwirkungsdauer.",
        "quelle": "DIN EN 1995-1-1 Tab. 2.3"
      },
      {
        "formel": "E_{\\text{mean,fin}} = \\frac{E_{\\text{mean}}}{1 + k_{\\text{def}}}",
        "erklaerung": "Kriechmodul zur Berechnung der Endverformung von Holzwerkstoffplatten: k_{def} ist bei Span-/Faserplatten höher als bei Vollholz (z.B. OSB NKL 1: k_{def} = 1{,}50).",
        "quelle": "DIN EN 1995-1-1 Tab. 3.2"
      }
    ]
  }
}
