Repository: juhu-tha/babo

# BaustoffBoard 🏗️🔬

> **Interaktives Portal für Baustoffkunde, Werkstoffprüfung, Tragwerkslehre, Bauphysik und kreislaufgerechten Rückbau.**

Das **BaustoffBoard** ist eine webbasierte, modulare Lehr-, Lern- und Arbeitsplattform für das Bauingenieurwesen und die Architektur. Sie schlägt die Brücke zwischen fundierter akademischer Theorie (Hochschule Augsburg), aktuellen normativen Regelwerken und der direkten ingenieurpraktischen Anwendung auf der Baustelle, im Prüflabor sowie in der Schadensgutachten-Praxis.

---

## 🚀 Kernmerkmale & Systemarchitektur

* **Umfassender Modulbestand:** Über 200 spezialisierte Fachmodule, strukturiert in thematische Haupt-Reiter und einen vierstufigen Lehrpfad (*Grundlagen $\rightarrow$ Labor $\rightarrow$ Bemessung $\rightarrow$ Test*).
* **Interaktive Berechnungs-Tools:** Integrierte Rechner für u. a. U-Werte, Glaser-Nachweise, Hydratationswärme, statistische Festigkeitsauswertung nach DIN EN 206 und Fick’sche Chloriddiffusion.
* **Normenkonformität & Aktualität:** Fundierte Abdeckung des aktuellen Regelwerks (Stand 2023–2026+: z. B. DIN 1045-1000, TR Instandhaltung, ErsatzbaustoffV, DIN EN 1504, Eurocodes 2 & 5).
* **Zirkuläre Nachhaltigkeit & Innovationen:** Tiefe Integration von Ökobilanzierung (LCA nach EN 15804+A2), Digitalen Produktpässen (DPP), EPDs und Zukunftswerkstoffen (Carbonbeton, Geopolymere/AAM, TRL 1–9).
* **Moderne Web-Architektur:** Bereitgestellt als performante Single-Page-Application via Google Cloud Run mit optimiertem statischem HTML-Fallback für Suchmaschinen und Dokumenten-Parser.

---

## 📂 Struktur der Fachbereiche (Übersicht)

Das Portal gliedert sich in folgende zentrale Themencluster:

1. **Grundlagen & Werkstoffmechanik:** Physikalische Einheiten, Materialkennwerte, E-Modul, Spannungs-Dehnungs-Linien.
2. **Baustoff-Enzyklopädie:** Von klassischen mineralischen Bindemitteln und Mauerwerk bis hin zu Holz, Kunststoffen, Asphalt und nachwachsenden Rohstoffen.
3. **Betontechnologie & Stahlbetonbau:** Transportbeton, Konsistenzprüfung, Ausbreitmaß, Bemessung nach Eurocode 2 und Rissbreitenberechnung.
4. **Ingenieurholzbau & Innenausbau:** Bemessung nach Eurocode 5 (BSH, KVH, CLT), Trockenbau (DIN 18181) und Estrichsysteme.
5. **Bauphysik & Nachhaltigkeit:** U-Wert-Berechnung, Tauwasser- und Feuchtigkeitsnachweis (Glaser), graue Energie, LCA und Kreislaufwirtschaft.
6. **Bauen im Bestand & Schadensforensik:** Zustandserfassung (VDI 6200), Feuchtemessung, WTA-Merkblätter, Erkennung von Gefahrstoffen (Asbest, PAK, PCB, KMF, Schimmel).
7. **Instandhaltung & Bautenschutz:** Europäische Prinzipien (DIN EN 1504-9) und nationale Richtlinien (DIBt TR Instandhaltung), Oberflächenschutzsysteme (OS), KKS, Holz- und Korrosionsschutz (DIN EN ISO 12944).
8. **Recht, Innovationen & Praxiswissen:** Bauproduktenrecht (AVCP, abZ/aBG, TRL-Reifegradmodell), Baustellen-Checklisten für Sachkundige Planer (SKP) und Bautagebuch-Praxis.

---

## 🛠️ Technische Details & Bibliotheken

* **Frontend:** Modulare React-/TypeScript-/Vite-Architektur mit dynamischem Rendering und Tailwind CSS.
* **Formelsatz:** Saubere Darstellung mathematischer und physikalischer Gleichungen mittels **KaTeX**.
* **Zahlenformatierung:** Konsequenter Einsatz deutscher Formatierungsstandards (`formatDeZahl` für Komma-Dezimaltrennzeichen und Tausenderpunkte).
* **Hosting:** Cloud-Infrastruktur über Google Cloud Run.

### Entwicklung & Qualitätssicherung

* **Struktur:** zentrale Modul-Registry (`src/registry/`), Routing (`src/routing/ModulInhalt.tsx`), Rechenkerne (`src/calc/`), Daten (`src/data/`), Fachmodule (`src/modules/`). Details: [`docs/architektur.md`](docs/architektur.md).
* **QA:** `npx tsc --noEmit`, `npm test`, `npm run check:formeln`, `npm run check:zahlen`, `npm run check:quellen`, `npm run build`, `node scripts/qa/check-bundle.mjs` (Bundle-Budget), `node scripts/qa/check-verwaist.mjs` (verwaiste Dateien) – alle in `.github/workflows/qa.yml`.
* **Workflow:** GitHub ist die einzige Quelle; Google AI Studio wird nur zum Pull von `main` und zum Veröffentlichen genutzt. Abhängigkeits-Updates über Renovate (`renovate.json`). Betriebs-Check: `GET /api/health`.

---

## 👥 Urheberrecht & Kontext

* **Institution:** Technische Hochschule Augsburg (THA)
* **Fachgebiet:** Prof. Dr.-Ing. Jürgen Huber (Professur für Baustoffkunde, Bauwerkserhaltung, Nachhaltiges Bauen und Materialzyklen)
* **Zielgruppe:** Studierende des Bauingenieurwesens und der Architektur, Bauleiter, Tragwerksplaner sowie beratende und prüfende Ingenieure und Sachverständige.

---

## 📄 Lizenz

Dieses Projekt und die zugehörigen Inhalte sind urheberrechtlich geschützt. Alle Rechte vorbehalten © 2026 Technische Hochschule Augsburg / Prof. Dr.-Ing. Jürgen Huber.

File: content/stahl/StahlWerkstoffkunde.json
{
  "texte": {
    "stahlVerliertBeiHohen": "Stahl verliert bei hohen Temperaturen (Brandfall) drastisch an Festigkeit und Steifigkeit. Zudem ist Stahl bei zyklischer Beanspruchung ermüdungsgefährdet (Wöhlerlinie).",
    "eigenspannungenInWarmgewalztenStahlprofi": "Eigenspannungen in warmgewalzten Stahlprofilen entstehen durch ungleichmäßiges Abkühlen. Die dünneren Flanschenden kühlen schneller ab und schwinden, während der Kern noch warm ist. Kühlt der Kern später ab, wird er durch die bereits erstarrten Ränder am Schwinden gehindert. Dies führt zu **Druckeigenspannungen an den Rändern** und **Zugeigenspannungen im Kern**. Diese Spannungen reduzieren den Knickwiderstand (Euler-Knicken) von Stützen maßgeblich!",
    "beimSchweißenWirdLokal": "Beim Schweißen wird lokal sehr viel Wärme eingebracht. Das Schweißgut und die Wärmeeinflusszone (WEZ) dehnen sich aus und werden beim anschließenden Abkühlen durch das umliegende, kalte Material am Schwinden gehindert. Dies führt zu extrem hohen **Zugeigenspannungen (oft in Höhe der Fließgrenze)** im Bereich der Naht und ausgleichenden Druckspannungen in den Randbereichen.",
    "edelstahlUndRostfreieStähle": "Edelstahl und Rostfreie Stähle verdanken ihre hervorragenden Korrosionseigenschaften bestimmten Legierungszusätzen wie Chrom (Cr) und Molybdän (Mo). Ein Chromgehalt von mind. 10,5 % ist Voraussetzung für die Bildung der passivierenden Schutzschicht.",
    "t12101": "1,2·10⁻⁵ 1/K",
    "korrosionsschutzDinEnIso": "Korrosionsschutz (DIN EN ISO 12944)",
    "brandfallTemperatureinfluss": "Brandfall (Temperatureinfluss)",
    "ermüdungKerbfall": "Ermüdung (Kerbfall)",
    "neigungMN5": "Neigung m (N ≤ 5·10^6)",
    "ertragbareLastwechsel": "Ertragbare Lastwechsel ",
    "breitflanschprofileKühlenUngleichmäßiger": "Breitflanschprofile kühlen ungleichmäßiger ab (dickere Steg-Flansch-Übergänge), was zu höheren Eigenspannungen führt. Dies wird im Eurocode 3 durch ungünstigere Knicklinien (z.B. Linie c) berücksichtigt.",
    "eineHoheStreckenenergieBei": "Eine hohe Streckenenergie bei dünnen Blechen führt zu einer breiteren Wärmeeinflusszone und damit zu einer breiteren Zone mit hohen Zugeigenspannungen.",
    "molybdänMo": "Molybdän (Mo) ",
    "kohlenstoffC": "Kohlenstoff (C) ",
    "baustahlS235": "Baustahl (S235)",
    "v2a14301": "V2A (1.4301)",
    "v4a14404": "V4A (1.4404)",
    "spannungsDehnungsLinieBrandfall": "Spannungs-Dehnungs-Linie (Brandfall, vereinfacht)",
    "wöhlerlinieErmüdung": "Wöhlerlinie (Ermüdung)",
    "schematischeDarstellungErmüdungKerbwirku": "Schematische Darstellung: Ermüdung (Kerbwirkung)",
    "kerbenZBSchweißnähte": "Kerben (z.B. Schweißnähte, Bohrungen, Querschnittssprünge) stören den Kraftfluss. Die Spannungslinien drängen sich zusammen, es entstehen lokale Spannungsspitzen (σ_max). Bei zyklischer Belastung können hier Ermüdungsrisse entstehen.",
    "maxDruckeigenspannungFlanschrand": "Max. Druckeigenspannung (Flanschrand)",
    "führtZuVorzeitigemFließen": "Führt zu vorzeitigem Fließen bei Druckbeanspruchung (Knicken!)",
    "maxZugeigenspannungFlanschmitte": "Max. Zugeigenspannung (Flanschmitte)",
    "ausgleichsspannungImQuerschnitt": "Ausgleichsspannung im Querschnitt",
    "eigenspannungsverteilungÜberDieFlanschbr": "Eigenspannungsverteilung über die Flanschbreite",
    "maxZugeigenspannungSchweißnaht": "Max. Zugeigenspannung (Schweißnaht)",
    "erreichtTypischerweiseDieFließgrenze": "Erreicht typischerweise die Fließgrenze",
    "breiteDerZugzoneB": "Breite der Zugzone (b_t)",
    "abhängigVonStreckenenergieUnd": "Abhängig von Streckenenergie und Blechdicke",
    "längseigenspannungenQuerZurSchweißnaht": "Längseigenspannungen quer zur Schweißnaht",
    "eigenschaftenDerLegierungsmischung": "Eigenschaften der Legierungsmischung",
    "prenCr33": "PREN = Cr + 3,3·Mo (+16·N) – Lochfraßbeständigkeit",
    "didaktischerLeitfadenEdelstahlVs": "Didaktischer Leitfaden: Edelstahl vs. Nichtrostender Stahl",
    "t1IstEdelstahlImmer": "1. Ist Edelstahl immer korrosionsbeständig?",
    "neinDasIstEin": "**Nein, das ist ein weit verbreiteter Irrglaube!** „Edelstahl“ bezeichnet laut DIN EN 10020 lediglich legierte oder unlegierte Stähle mit besonderem Reinheitsgrad (Phosphor- und Schwefelgehalt ≤ 0,025 %). Ein hochreiner Baustahl ist somit auch ein Edelstahl, rostet jedoch völlig normal.",
    "rostfreieStähleNichtrostendeStähle": "Rostfreie Stähle (nichtrostende Stähle) benötigen zwingend mindestens 10,5 % Chrom.",
    "t2WieSchütztDie": "2. Wie schützt die Passivschicht?",
    "derGelösteChromanteilReagiert": "Der gelöste Chromanteil reagiert mit Luftsauerstoff oder Feuchtigkeit zu einer unsichtbaren, dichten Chromoxid-Schicht (",
    "beiOberflächlicherVerletzungOrdnet": "). Bei oberflächlicher Verletzung ordnet sich diese Passivschicht unter Sauerstoffzufuhr spontan neu an (Selbstheilung).",
    "molybdänZusätzeMoErhöhen": "Molybdän-Zusätze (Mo) erhöhen den Schutz drastisch, insbesondere gegen abrasive Salze (Winterdienst) und chloridhaltiges Wasser (Bauteile im Schwimmbadbereich).",
    "bezeichnungssystemFürHochlegierteStähle": "Bezeichnungssystem für hochlegierte Stähle (DIN EN 10027)",
    "hochlegierteStähleMindestensEin": "Hochlegierte Stähle (mindestens ein Legierungselement ≥ 5 %) sind durch das Kennzeichen „X“ am Anfang ausgewiesen:",
    "xKennzeichenFürHochlegierte": "**X:** Kennzeichen für hochlegierte Stähle",
    "t5KohlenstoffgehaltInHundertstel": "**5:** Kohlenstoffgehalt in Hundertstel-Prozent (hier 0,05 % C)",
    "crnimoChemischeSymboleDer": "**CrNiMo:** Chemische Symbole der Hauptlegierungselemente in absteigender Konzentration",
    "t17122Direkte": "**17-12-2:** Direkte Gewichtsanteile der Legierungselemente in % (17 % Cr, 12 % Ni, 2 % Mo)"
  },
  "werte": {
    "walzprofile": "- Walzprofile",
    "legierungenEdelstahl": "- Legierungen & Edelstahl",
    "güteklasseDesVerwendetenStahls": "Güteklasse des verwendeten Stahls.",
    "einteilungDerUmgebungsbedingungenHinsich": "Einteilung der Umgebungsbedingungen hinsichtlich der Korrosionsbelastung.",
    "aktuelleTemperaturDesBauteils": "Aktuelle Temperatur des Bauteils oder der Umgebung.",
    "abminderungKY": "Abminderung k_{y,θ}",
    "abminderungKE": "Abminderung k_{E,θ}",
    "kerbfallFürDieErmüdungsberechnung": "Kerbfall für die Ermüdungsberechnung.",
    "neigungDerWöhlerlinieFür": "Neigung der Wöhlerlinie für die Ermüdungsfestigkeit.",
    "neigungMN5": "Neigung m (N ≤ 5·10^6)",
    "dauerfest": "Dauerfest (∞)",
    "t100MioDauerfest": "> 100 Mio. (Dauerfest)",
    "artDesStahlprofilsZ": "Art des Stahlprofils (z.B. I-Profil, Hohlprofil).",
    "streckenenergieHeatInput": "Streckenenergie (Heat Input)",
    "eingebrachteWärmeenergieProLängeneinheit": "Eingebrachte Wärmeenergie pro Längeneinheit beim Schweißen.",
    "blechdickeT": "Blechdicke t",
    "erhöhtKorrosionsschutzBildetAb": "Erhöht Korrosionsschutz. Bildet ab 10,5% eine Passivschicht.",
    "stabilisiertGefügeAustenitbildnerErhöht": "Stabilisiert Gefüge (Austenitbildner). Erhöht Zähigkeit und Verformbarkeit.",
    "verhindertLochfraßkorrosionPittingIn": "Verhindert Lochfraßkorrosion (Pitting) in chloridreichen Umgebungen.",
    "bestimmtHärteUndFließgrenze": "Bestimmt Härte und Fließgrenze. Hoher Gehalt mindert Schweißbarkeit.",
    "dehnung": "Dehnung ε (%)",
    "spannungMpa": "Spannung σ (MPa)",
    "lastwechselNLog": "Lastwechsel N (log)",
    "spannungsschwingbreiteMpaLog": "Spannungsschwingbreite Δσ (MPa) (log)",
    "eigenspannungMpa": "Eigenspannung (MPa)",
    "eigenspannungMpa2": "Eigenspannung (MPa)",
    "ferritischUnlegiert": "Ferritisch / Unlegiert",
    "unlegierterBaustahlZB": "Unlegierter Baustahl (z.B. S235, S355)",
    "ferritischPerlitischeZusammensetzungKein": "Ferritisch-perlitische Zusammensetzung. Keine schützende Passivschicht, da der Chromgehalt unter 10,5 % liegt. Rostet unter atmosphärischen Bedingungen.",
    "austenitischRostfreiSäurebeständig": "Austenitisch (Rostfrei & Säurebeständig)",
    "dasNickelStabilisiertDas": "Das Nickel stabilisiert das kubisch-flächenzentrierte (kfz) Austenitgitter. Extrem zäh bei tiefen Temperaturen, hervorragend schweißbar, antimagnetisch und hoch korrosionsbeständig.",
    "nichtrostenderEdelstahlV4aZ": "Nichtrostender Edelstahl V4A (z.B. 1.4401 / 1.4404)",
    "hervorragendSäureUndChloridbeständig": "Hervorragend (Säure- und Chloridbeständig - Pool-/Meertauglich)",
    "nichtrostenderEdelstahlV2aZ": "Nichtrostender Edelstahl V2A (z.B. 1.4301 / X5CrNi18-10)",
    "hochLebensmittelindustrieHaushaltswaren": "Hoch (Lebensmittelindustrie, Haushaltswaren)",
    "duplexAustenitFerritMischgefüge": "Duplex (Austenit-Ferrit-Mischgefüge)",
    "duplexEdelstahlZB": "Duplex-Edelstahl (z.B. 1.4462)",
    "hervorragendBisExtremHohe": "Hervorragend bis Extrem (Hohe Streckgrenze & Lochfraßbeständig)",
    "bestehtAusEtwaGleichen": "Besteht aus etwa gleichen Anteilen an Ferrit und Austenit. Verbindet die hohe Festigkeit der ferritischen Stähle mit der Korrosionsbeständigkeit und Zähigkeit der austenitischen Stähle.",
    "martensitischerChromstahlHärtbar": "Martensitischer Chromstahl (Härtbar)",
    "martensitischerStahlZB": "Martensitischer Stahl (z.B. 1.4021 - Werkzeug- & Messerstahl)",
    "mäßigHärtbarDurchAbschrecken": "Mäßig (Härtbar durch Abschrecken)",
    "reagiertStarkAufWärmebehandlung": "Reagiert stark auf Wärmebehandlung. Durch Abschrecken entsteht das harte Martensitgefüge. Gut geeignet für Verschleißteile, Messer, Federn, jedoch geringere Zähigkeit.",
    "ferritischerChromstahlRostfreiMagnetisch": "Ferritischer Chromstahl (Rostfrei, magnetisch)",
    "ferritischerEdelstahlZB": "Ferritischer Edelstahl (z.B. 1.4016)",
    "mäßigBisGut": "Mäßig bis Gut",
    "rostfreiAberOhneNennenswerten": "Rostfrei, aber ohne nennenswerten Nickelanteil magnetisch. Beständig im mäßig feuchten Innenbereich, mäßige Schweißeignung."
  },
  "daten": {
    "StahlWerkstoffkunde.options.scales.x": {
      "title": {
        "display": true,
        "text": "Position auf dem Flansch (%)"
      }
    },
    "StahlWerkstoffkunde.options.scales.x_2": {
      "title": {
        "display": true,
        "text": "Abstand von der Schweißnahtmitte (mm)"
      }
    }
  }
}
